Repository: usnistgov/hyperspy_tutorial

# HyperSpy tutorial website builder

This repository contains the files required to build a website for a
HyperSpy tutorial using [Sphinx](https://www.sphinx-doc.org/en/master/).

To build the website, make sure [`poetry`](https://python-poetry.org/docs/)
is installed, and then run `poetry install` from this directory. That
will install Sphinx and the website theme. Once that's done, run
`poetry run build`, which will use the `build_helper.build` file to run
sphinx and the website output will be in the `_build/` folder.

Once you're happy with the output, you can copy these static html files
into the `nist-pages` branch on this repo to have it published to

File: 03 EELS/EELS_analysis_complete.ipynb
# Hyperspy Tutorial

## EELS analysis of perovskite oxides

This tutorial shows the various functionalities in HyperSpy which is used to analyse Electron Energy Loss Spectroscopy data, using EELS datasets from a perovskite oxide heterostructure.

It assumes some knowledge on how to use HyperSpy, like loading datasets and how the basic signals work.

This notebook requires **HyperSpy 1.4.2** or later.

## Changes

* 7/6/2016 Magnus Nord - Developed for HyperSpy workshop at Scandem conference 2016
* 3/8/2016 Updated for HyperSpy 1.1. Added note about Gatan Digital Micrograph GOS.
* 20/7/2019 Katherine MacArthur - Checked for Hyperspy 1.5.1 and commented out sections requiring Gatan GOS files.
* 30/7/2019 Magnus Nord - Minor text improvements for M&M19 short course
* 4/7/2021 Eric Prestat - Improve explanation and formatting for the MMC/EMAG workshop 


## Table of contents

1. <a href='#spec_and_data'> Specimen & Data</a>
2. <a href='#integration_method'> Integration method</a>
3. <a href='#curve_fitting_quant'> Curve-fitting method</a>
4. <a href='#fine_structure_analysis'> Fine structure analysis</a>
5. <a href='#fine_structure_ok'> Fine structure oxygen-K edge</a>

# <a id='spec_and_data'></a>1. Specimen & Data

The data was acquired on a Jeol ARM200cF using a Gatan Quantum ER with DualEELS capabilities.

The data itself is from La$_{0.7}$Sr$_{0.3}$MnO$_3$ thin films deposited on SrTiO$_3$. In the Fine Structure example parts of the film has been exposed to a very long electron beam exposure, inducing oxygen vacancies.

The datasets has been binned to reduce the file size and processing time.

```
%matplotlib notebook
import hyperspy.api as hs
```

<div class="alert alert-block alert-info">
<b>Information:</b> The matplotlib notebook backend can't be used with <code>traitsui</code> GUI. In case the traitsui GUI is installed and enable, you will have two warnings <b>WARNING:hyperspy_gui_traitsui</b> warning about the incompatibility of the <code>notebook</code> matplotlib backend with the <code>traitsui</code> GUI. This can be safely be ignored if you don't to use any GUIs or if you are using the <code>ipwidgets</code> GUI. Alternatively, you can use the <code>qt</code> matplotlib backend which is compatible with the <code>traitsui</code> GUI.
</div>

# <a id='integration_method'></a> 2. Integration method
## 2.1 Interactively

<div class="alert alert-block alert-success">
<b>Instruction:</b> Load the <code>datasets/LSMO_STO_linescan.hspy</code> dataset, which contains a EELS line scan across an La$_{0.7}$Sr$_{0.3}$MnO$_3$/SrTiO$_3$ thin film.
</div>

```
s = hs.load("datasets/LSMO_STO_linescan.hspy")
s
```

<div class="alert alert-block alert-success">
<b>Instruction:</b> Visualize the dataset using the `plot` method
</div>

The core loss data has several edges: Ti-L$_{2,3}$, O-K, Mn-L$_{2,3}$ and La-M$_{4,5}$. We can navigate the line scan using the navigation window, and by moving the red line.

```
s.plot()
```

We will quantifiy the first edge (Ti-L$_{2,3}$, 460 eV, 0-10 nm) using the integration method in three steps:
1. remove the background using the [`remove_background`](https://hyperspy.readthedocs.io/en/stable/api/hyperspy._signals.signal1d.html#hyperspy._signals.signal1d.Signal1D.remove_background) method
2. define the region of interest (ROI) corresponding to the Ti-L$_{2,3}$ edge
3. integrate the intensity as defined by the ROI

<div class="alert alert-block alert-success">
<b>Instruction:</b> Use the <code>remove_background</code> method to define and visualise the background interactively
</div>

<div class="alert alert-block alert-info">
<b>Hint:</b> To know, where to define the background, use the red horizontal line in the navigation figure and move it towards the top part (0-10 nm, x axis) to check where the Ti edge starts. Then adjust the selection from about 400 to 440 eV in the signal figure.
</div>

```
s.remove_background()
```

The following cell:
- creates a `hs.roi.SpanROI` to define the area of the Ti-L$_{2,3}$ edge to integrate.
- add the ROI to the figure using `add_widget`

The SpanROI widget can then be adjusted interactively.

```
s.plot()
roi = hs.roi.SpanROI(left=450, right=600)
roi.add_widget(s, axes=['Energy loss'])
```

<div class="alert alert-block alert-success">
<b>Instruction:</b> Use the <code>isig</code> syntax to "slice" the signal using the roi defined previously and call <code>integrate1D</code> on this sliced signal.
</div>

```
s_ti = s.isig[roi].integrate1D(axis="Energy loss")
```

<div class="alert alert-block alert-success">
<b>Instruction:</b> Plot the Ti signal.
</div>

```
s_ti.plot()
```

## 2.2 Programmaticaly in a single line

We can also perform the same operations in one single line if interactivity is not required, by "chaining" the operations.

<div class="alert alert-block alert-success">
<b>Instructions:</b>
<ol type="square">
	<li>In a single line: remove the background not interatively (use the same `remove_background`), crop the signal to only include the Ti-L edge (`isig`) and sum the energy loss axis (`integrate1D`)</li>
	<li>Plot the Ti-L edge signal</li>
</ol>
</div>

<div class="alert alert-block alert-info">
<b>Hints:</b>
<ul type="square">
	<li>Read the docstring of <code>remove_background</code> to find how to specify the fitting range (for example 405 to 448 eV) as argument.</li>
	<li>Use  <a href="https://hyperspy.readthedocs.io/en/stable/user_guide/signal.html#indexing">decimal numbers in isig</a> to slice using axis scales and units </li>
</ul>
</div>

```
s = hs.load("datasets/LSMO_STO_linescan.hspy")
```

```
s_ti = s.remove_background(signal_range=(405.,448.)).isig[448.:480.].integrate1D(axis="Energy loss")
```

```
s_ti.plot()
```

# <a id='curve_fitting_quant'></a> 3. Curve-fitting method

### Terminology and relationships

In order to use fitting in HyperSpy more effectively, it is useful to understand our structure for curve fitting.

There are three main things, related to fitting:

__1. Model__ are defined by adding individual functions (__components__ in HyperSpy’s terminology) to describe the signal we want to fit

__2. Component__ is the main building block of our model. Here we mix and match what components we need (or want) for the particular case of signal. 

Each of the components is just a function that has variables that change the (shape of the) output. Such a variable in HyperSpy is called a __parameter__. The model is built by combining *linearly* the components.


__3. Parameter__ is the knob that the fitting routine adjusts for a good fit. Each component must include at least one parameter in order to be able to change when fitting. A parameter is also the object that we may limit or have to adjust when the result of the fit is not satisfactory. 

Ultimately, a parameter is the only important thing, as far as the fitting is concerned - components are just smart and convenient boxes to combine parameters into functions, and a model is just a box for a collection of components.

### EELS curve fitting

HyperSpy provides a model for EELS signal, which consists of:
- background: __power-law__ function
- core-loss edges: __Hydrogenic__ or __Hartree-Slater__ cross-section
- convolution with low-loss to model plural scattering (requires low-loss spectrum)

<div class="alert alert-block alert-info">
<b>Information:</b>
<ul type="square">
	<li>Hydrogenic cross-sections works only for K and L edges</li>
	<li>Hartree-Slater cross-sections can be obtained from the Gatan Micrograph Suite Software and the location of the Hartree-Slater cross-sections needs to be specified in the Hyperspy preferences: go to the "EELS" tab, then set "GOS directory" to the "H-S GOS Tables" folder.</li>
</ul>
</div>

```
s_ll = hs.load("datasets/LSMO_STO_linescan_low_loss.hspy")
s = hs.load("datasets/LSMO_STO_linescan.hspy")
```

<div class="alert alert-block alert-success">
<b>Instructions:</b> If you don't have access to the Hartree-Slater cross-sections, we can't use the hydrogenic cross-sections to model the <code>La-M</code> edge. If so, crop the signal up to 825 eV usign the <code>isig</code> syntax to remove the <code>La-M</code> edge.
</div>

<div class="alert alert-block alert-info">
<b>Hint:</b> <code>isig</code> doesn't operate in-place, make sure that the signal <code>s</code> is cropped!
</div>

```
s = s.isig[0.:700.]
```

In these EELS signals, the metadata has been populated with some of the experimental parameters, which we can access in the `metadata` attribute. Some of these metadata (beam energy, convergence and collection angle) will be used to calculate the core-lose edges.

```
s.metadata
```

<div class="alert alert-block alert-success">
<b>Instructions:</b>
<ol type="square">
	<li>Plot the low-loss signal</li>
	<li>Align the zero-loss peak using the <code>align_zero_loss_peak</code> method</li>
</ol>
</div>

<div class="alert alert-block alert-info">
<b>Hints:</b> 
<ul type="square">
	<li>You can use the selection or pan/zoom tool of the matplotlib figure to inspect data</li>
	<li>Check the docstring of <code>align_zero_loss_peak</code> to find how to align another signal, which has supposendly the same energy shift, as in the case of data acquired quasi-simultaneously using dual-EELS</li>
</ul>
</div>

```
s_ll.plot()
```

```
s_ll.align_zero_loss_peak(also_align=[s])
```

<div class="alert alert-block alert-success">
<b>Instructions:</b> Define the elements (Mn, O, Ti), which need to be considered in the model using the <code>add_elements</code> method.
</div>

```
s.add_elements(('Mn', 'O', 'Ti'))
```

We can see which elements have been added to a signal with the `metadata` attribute. When creating a model, this information will be used to know what edge to include in the model.

```
s.metadata
```

<div class="alert alert-block alert-success">
<b>Instructions:</b> Create a EELS model using the <code>create_model</code> method.
</div>

<div class="alert alert-block alert-info">
<b>Hints:</b>
<ul type="square">
	<li>The pre-build model of EELS signal consists of a single power-law component and a EELSCLEdge component for each edge of elements defined in the metadata and present in the energy range.</li>
	<li>You can specify the low-loss signal, when creating the model in order to take into account plural scattering and improve the fitting accuracy. Check the <code>create_model</code> to find out how to do.</li>
</ul>
</div>

```
m = s.create_model(ll=s_ll)
```

The components in a model are listed in the `components` attribute

```
m.components
```

<div class="alert alert-block alert-success">
<b>Instruction:</b> Display the fit results using the <code>plot</code> method.
</div>

```
m.plot()
```

<div class="alert alert-block alert-success">
<b>Instruction:</b> Fit the current navigation coordinate using the <code>smart_fit</code> method.
</div>

<div class="alert alert-block alert-info">
<b>Hint:</b> The difference between <code>fit</code> and <code>smart_Fit</code> is that <code>smart_fit</code> will fit each components the one after another in energy order, <i>i. e.</i> in a cascade fashion, to avoid parameters of different components to balance each others.
</div>

```
m.smart_fit()
```

<div class="alert alert-block alert-success">
<b>Instruction:</b> Display the parameter values of the current navigation coordinates using the <code>print_current_values</code> method.
</div>

```
m.print_current_values()
```

<div class="alert alert-block alert-success">
<b>Instruction:</b> Use fit with bounding to avoid negative values.
</div>

```
m.smart_fit(bounded=True)
```

```
m.print_current_values()
```

Once the fit was performed, chi-squared ($\chi^2$), degrees of freedom and reduced chi-squared ($\chi^2_{red}$) of the fit are automatically calculated.

<div class="alert alert-block alert-success">
<b>Instruction:</b> Check the $\chi^2_{red}$ value with the <code>red_chisq</code> attributes.
</div>

```
m.red_chisq.data
```

This is very large! A good fit should have a $\chi^2_{red}$ value of around 1.

The issue is that we haven't defined the variance of the noise

```
s.estimate_poissonian_noise_variance()
```

```
m.smart_fit(bounded=True)
```

```
m.red_chisq.data
```

<div class="alert alert-block alert-success">
<b>Instruction:</b> Fit the dataset for all navigation coordinates using the <code>multifit</code> method.
</div>

<div class="alert alert-block alert-info">
<b>Hints:</b> The argument <code>kind='smart'</code> can be passed to use the "smart fit" approach.
</div>

```
m.multifit(kind='smart', bounded=True, iterpath='serpentine')
```

<div class="alert alert-block alert-success">
<b>Instruction:</b> Now that the whole dataset have been fitted, display the $\chi^2_{red}$ distribution.
</div>

<div class="alert alert-block alert-info">
<b>Hint:</b> You can chain the <code>get_histogram</code> with the <code>plot</code>
</div>

```
m.red_chisq.get_histogram(bins=100).plot()
```

To improve the fit, we can enable the fine structure of the EELS model. It will fit a spline to the core-loss edge, which will improve the accuracy of the `intensity` parameter:

```
m.enable_fine_structure()
m.smart_fit(bounded=True)
```

```
m.red_chisq.data
```

<div class="alert alert-block alert-success">
<b>Instruction:</b> Fit again the dataset for all navigation coordinates using the <code>multifit</code> method, now that the "fine structure" is enabled.
</div>

```
m.multifit(kind='smart', bounded=True, iterpath='serpentine')
```

We check again the histogram of $\chi^2_{red}$:

```
m.red_chisq.get_histogram(bins=100).plot()
```

Calculate the relative error:

```
edges = ("Ti_L3", "Mn_L3", "O_K")
relative_error = [m[edge].intensity.as_signal("std") / m[edge].intensity.as_signal() for edge in edges]
```

<div class="alert alert-block alert-success">
<b>Instruction:</b> Use the <code>hs.plot.plot_spectra</code> function to plot the relative error:
</div>

```
hs.plot.plot_spectra(relative_error, legend=edges)
```

# <a id='fine_structure_analysis'></a> 4. Fine structure analysis

Here we take a look at a linescan from a La$_{0.7}$Sr$_{0.3}$MnO$_3$ thin film, where parts of the film has been bombarded with the electron beam for an extended time.

Load the `datasets/LSMO_linescan.hspy` file

```
s = hs.load("datasets/LSMO_linescan.hspy")
```

Plot the signal, and use the red line in the navigation plot to explore the data. There is clearly something going on in the middle on both the oxygen and the manganese edges. In addition, there are some thickness changes during the line scan.

```
s.plot()
```

Using the low loss signal, we make sure the energy scale is properly calibrated: `datasets/LSMO_linescan_low_loss.hspy`

```
s_ll = hs.load("datasets/LSMO_linescan_low_loss.hspy")
```

Plot the low loss signal

```
s_ll.plot()
```

The zero loss peak is not well aligned at 0 eV energy loss, so we should align both it and the core loss signal

```
s_ll.align_zero_loss_peak(also_align=[s])
```

Plot the low loss signal to check the alignment.

Now the zero loss peak has been shifted to 0 energy loss, and likewise the core loss spectrum `s` has also been aligned

```
s_ll.plot()
```

We can also calculate the relative thickness using the low loss, with the `estimate_thickness` method. We'll have to specify the end of the zero loss beam, which for cold field emissions guns 3.0 eV seems to work well.

```
s_thickness = s_ll.estimate_thickness(threshold=3.0)
```

It would also be possible to use hyperspy to determine the threshold itself using:
    
    th = wedge.estimate_elastic_scattering_threshold()
    s_ll.estimate_thickness(threshold=th)

Plotting this gives the relative thickness and, as expected, there is an increase towards the end of the line scan

```
s_thickness.plot()
```

# <a id='fine_structure_ok'></a> 5. Fine structure: oxygen K-edge
Lets take a closer look at the oxygen-K edge, firstly by removing the plasmon background with `remove_background`. Note: this will overwrite the `s` spectrum with the cropped one.

```
s.remove_background()
```

This makes it much easier to compare the different positions. Pressing 'e' with the spectrum window highlighted gives a second spectrum picker, which can be moved independently of the first one

We can then do Fourier ratio deconvolution to remove the effects of plural scattering: `fourier_ratio_deconvolution`

```
s_deconvolved = s.fourier_ratio_deconvolution(s_ll)
```

Plotting this, we see that the thickness effects has been greatly reduced towards the end of the line scan

```
s_deconvolved.plot()
```

### Fine structure modelling

Having had a qualitative look at the data, we can try to quantify some of these changes. We do this by making making a model of the oxygen-K edge signal. Firstly we crop the signal, leaving only the Oxygen-K edge (490 to 590 eV).

Use the `crop_signal1D` method in the core loss signal.

```
s.crop_signal1D()
```

Make a model from the cropped core loss signal.

As we've already removed the background, we set `auto_background=False`. In addition, since we haven't added any elements to the signal, we get no ionization edges.

```
m = s.create_model(ll=s_ll, auto_background=False)
```

So currently, the model does not contain any components

```
m.components
```

We can try to model some of the fine structure with 1-D Gaussians components: `hs.model.components1D.Gaussian`

```
g1 = hs.model.components1D.Gaussian()
```

We add this component to the model using the `append` method. (Similar to how you add an element to a Python list)

```
m.append(g1)
```

This added the gaussian component to the model

```
m.components
```

Then we can fit this Gaussian to the largest of the O-K peaks with the `fit_component` method by dragging a span over the peak between 528 and 533 eV. Run it first with the "Only Current" option ticked, then run it without to fit the whole dataset

```
m.fit_component(g1)
```

Having fitted the Gaussian to the experimental data, we can plot how the Gaussian three parameters change over the line scan with the `plot` method in the Gaussian component: `A`, `sigma` and `centre`. The `A` changes quite a bit, which is probably (among others) related to thickness changes. However, there are clear changes in the `sigma` parameter in the region with the electron beam damage

```
g1.plot()
```

The next step is to fit the second largest peak (535 and 541 eV) with a Gaussian.

Make another Gaussian component, and add it to the model.

```
g2 = hs.model.components1D.Gaussian()
```

```
m.append(g2)
```

Use `fit_component` with the `signal_range=(535., 541.)` argument so we don't have to select the region using the GUI.

Also use `only_current=False` to fit all the positions in the line scan.

```
m.fit_component(g2, signal_range=(535., 541.), only_current=False)
```

Plot the model fitting results with `plot()`

```
m.plot()
```

However, this time the final fit does not look very good. This is due to the two components being fitted independently of each other. We should fit both of them at the same time. Firstly, we have to set the `signal_range` which is where the model will fit to the experimental data. Here we select the region spanning the two major peaks (528-541 eV)

```
m.set_signal_range()
```

Refit the model using `multifit`

```
m.multifit()
```

After fitting, we reset the signal range (`reset_signal_range`) so we can see the full range of the signal

```
m.reset_signal_range()
```

Plot the model to check the fitting results

```
m.plot()
```

Lastly, we can fit the small "pre-peak" as well. First we "lock" the two Gaussian we have already fitted using the `set_parameters_not_free` methond

```
g1.set_parameters_not_free()
```

```
g2.set_parameters_not_free()
```

Then we add another Gaussian, and fit it using `fit_component` between 522 and 527 eV

```
g3 = hs.model.components1D.Gaussian()
```

```
m.append(g3)
```

```
m.fit_component(g3, signal_range=(522., 527.), only_current=False)
```

Then we set the signal range to cover all the three peaks, from 520 eV to 541 eV

```
m.set_signal_range(520., 541.)
```

And set the g1 and g2 components free using `set_parameters_free

```
g1.set_parameters_free()
```

```
g2.set_parameters_free()
```

Then we refit the model using `multifit`.

This fits all the three components to the experimental data, which hopefully gives a good fit.

```
m.multifit()
```

Reset the signal range, and plot the model to see the fitting results

```
m.reset_signal_range()
```

```
m.plot()
```

We can then compare the different parameters in the components, by getting the component values as signals using the `as_signal` method in the components.

Firstly get the ratio of the `A` parameters for the largest peak and the pre-peak, by using `as_signal` and dividing the signals. Then plot the results.

```
g1_g3_ratio = g1.A.as_signal()/g3.A.as_signal()
```

```
g1_g3_ratio.plot()
```

Then get the difference in centre positions between the largest peak and the pre-peak, via the `centre` parameter in the Gaussians.

```
g1_g3_position = g1.centre.as_signal()-g3.centre.as_signal()
```

```
g1_g3_position.plot()
```

Lastly, get the ratio of the `sigma` parameters in the largest peak and the pre-peak.

```
g1_g3_sigma = g1.sigma.as_signal()/g3.sigma.as_signal()
```

```
g1_g3_sigma.plot()
```

In all of the comparisons there are some large changes in the regions with beam damage. However, the values can vary a great deal. This is most likely due to the g1 fitted to the pre-peak is not so clearly defined in these regions. Leading to potentially bad fitting.

```

```
